Repository: fate1997/TSTiNet

# Transition state theory-inspired neural network for estimation of the viscosity of deep eutectic solvents
This is a implentation of our paper "Transition state theory-inspired neural network for estimation of the viscosity of deep eutectic solvents":

!!! to be added

## Model structure

## How to use
If you want to use our model to predict the viscosity of specified deep eutectic solvents (DES), you can follow these steps:
1. `git clone https://github.com/fate1997/TSTiNet`
2. `cd TSTiNet/prediction`
3. open the "input.xlsx" file and fill the rows.   
(ATTNTION: DO NOT DELETE THE "example" ROW)
4. `python predict.py`

## Cite
If you use TSTiNet in your research, please cite:
```
Bib file (after published)
```

File: data/train.csv (part 1 of 12)
Type,No,HBA,CAS,XHBA,MwHBA,0,-CH2-,>CH-,>C<,0,=CH-,>C=,>C=O,#NAME?,#NAME?,-COO-/-COO-,#NAME?,#NAME?,-O-/O-,#NAME?,NH4+,#REF!,0,>NH/>NH+-,#NAME?,>N<+/>N-,-SO2-,-S-,P=O,>P<+,#NAME?,-Cl/Cl-,Br-,Mm,H2O,-CH2-,>CH-,=CH-,>C=,>C<,>C=O,-O-,>NH,>N-,-N=,o-(ph),m-(ph),p-(ph),RC,SC,HBD,CAS,XHBD,MwHBD,0,-CH2-,>CH-,>C<,0,=CH-,>C=,>C=O,#NAME?,#NAME?,-COO-/-COO-,#NAME?,#NAME?,-O-/O-,#NAME?,NH4+,#REF!,0,>NH/>NH-+,0,>N<+/>N-,-SO2-,-S-,P=O,>P<+,#NAME?,-Cl/Cl-,Br-,Mm,H2O,-CH2-,>CH-,=CH-,>C=,>C<,>C=O,-O-,>NH,>N-,-N=,o-(ph),m-(ph),p-(ph),RC,SC,GI,GII,GIII,GIV,GV,Set,Ref.,T/K,Viscosity,Log viscosity
I,1,Zinc chloride,7646-85-7,0.667,136.3,0,0,0,0,0,0,0,0,0,0,0,0,0,0,0,0,0,0,0,0,0,0,0,0,0,0,2,0,130.82,0,0,0,0,0,0,0,0,0,0,0,0,0,0,0,0,Choline chloride,67-48-1,0.333,139.62,3,2,0,0,0,0,0,0,0,0,0,1,0,0,0,0,0,0,0,0,1,0,0,0,0,0,1,0,0,0,0,0,0,0,0,0,0,0,0,0,0,0,0,0,0,1,0,0,0,0,training,[42],298.15,85000,11.35
II,2,Chromic chloride hexahydrate,10060-12-5,0.5,266.45,0,0,0,0,0,0,0,0,0,0,0,0,0,0,0,0,0,0,0,0,0,0,0,0,0,0,3,0,104,6,0,0,0,0,0,0,0,0,0,0,0,0,0,0,0,Choline chloride,67-48-1,0.5,139.62,3,2,0,0,0,0,0,0,0,0,0,1,0,0,0,0,0,0,0,0,1,0,0,0,0,0,1,0,0,0,0,0,0,0,0,0,0,0,0,0,0,0,0,0,0,0,1,0,0,0,training,[22],293.15,13085.4,9.48
II,3,Chromic chloride hexahydrate,10060-12-5,0.5,266.45,0,0,0,0,0,0,0,0,0,0,0,0,0,0,0,0,0,0,0,0,0,0,0,0,0,0,3,0,104,6,0,0,0,0,0,0,0,0,0,0,0,0,0,0,0,Choline chloride,67-48-1,0.5,139.62,3,2,0,0,0,0,0,0,0,0,0,1,0,0,0,0,0,0,0,0,1,0,0,0,0,0,1,0,0,0,0,0,0,0,0,0,0,0,0,0,0,0,0,0,0,0,1,0,0,0,training,[22],315.15,2475.7,7.81
II,4,Chromic chloride hexahydrate,10060-12-5,0.5,266.45,0,0,0,0,0,0,0,0,0,0,0,0,0,0,0,0,0,0,0,0,0,0,0,0,0,0,3,0,104,6,0,0,0,0,0,0,0,0,0,0,0,0,0,0,0,Choline chloride,67-48-1,0.5,139.62,3,2,0,0,0,0,0,0,0,0,0,1,0,0,0,0,0,0,0,0,1,0,0,0,0,0,1,0,0,0,0,0,0,0,0,0,0,0,0,0,0,0,0,0,0,0,1,0,0,0,training,[22],326.15,1195.3,7.09
II,5,Chromic chloride hexahydrate,10060-12-5,0.5,266.45,0,0,0,0,0,0,0,0,0,0,0,0,0,0,0,0,0,0,0,0,0,0,0,0,0,0,3,0,104,6,0,0,0,0,0,0,0,0,0,0,0,0,0,0,0,Choline chloride,67-48-1,0.5,139.62,3,2,0,0,0,0,0,0,0,0,0,1,0,0,0,0,0,0,0,0,1,0,0,0,0,0,1,0,0,0,0,0,0,0,0,0,0,0,0,0,0,0,0,0,0,0,1,0,0,0,training,[22],347.65,422.9,6.05
II,6,Chromic chloride hexahydrate,10060-12-5,0.6,266.45,0,0,0,0,0,0,0,0,0,0,0,0,0,0,0,0,0,0,0,0,0,0,0,0,0,0,3,0,104,6,0,0,0,0,0,0,0,0,0,0,0,0,0,0,0,Choline chloride,67-48-1,0.4,139.62,3,2,0,0,0,0,0,0,0,0,0,1,0,0,0,0,0,0,0,0,1,0,0,0,0,0,1,0,0,0,0,0,0,0,0,0,0,0,0,0,0,0,0,0,0,0,1,0,0,0,training,[22],293.15,7516.3,8.92
II,7,Chromic chloride hexahydrate,10060-12-5,0.6,266.45,0,0,0,0,0,0,0,0,0,0,0,0,0,0,0,0,0,0,0,0,0,0,0,0,0,0,3,0,104,6,0,0,0,0,0,0,0,0,0,0,0,0,0,0,0,Choline chloride,67-48-1,0.4,139.62,3,2,0,0,0,0,0,0,0,0,0,1,0,0,0,0,0,0,0,0,1,0,0,0,0,0,1,0,0,0,0,0,0,0,0,0,0,0,0,0,0,0,0,0,0,0,1,0,0,0,training,[22],315.15,1418.8,7.26
II,8,Chromic chloride hexahydrate,10060-12-5,0.6,266.45,0,0,0,0,0,0,0,0,0,0,0,0,0,0,0,0,0,0,0,0,0,0,0,0,0,0,3,0,104,6,0,0,0,0,0,0,0,0,0,0,0,0,0,0,0,Choline chloride,67-48-1,0.4,139.62,3,2,0,0,0,0,0,0,0,0,0,1,0,0,0,0,0,0,0,0,1,0,0,0,0,0,1,0,0,0,0,0,0,0,0,0,0,0,0,0,0,0,0,0,0,0,1,0,0,0,training,[22],326.15,727.8,6.59
II,9,Chromic chloride hexahydrate,10060-12-5,0.6,266.45,0,0,0,0,0,0,0,0,0,0,0,0,0,0,0,0,0,0,0,0,0,0,0,0,0,0,3,0,104,6,0,0,0,0,0,0,0,0,0,0,0,0,0,0,0,Choline chloride,67-48-1,0.4,139.62,3,2,0,0,0,0,0,0,0,0,0,1,0,0,0,0,0,0,0,0,1,0,0,0,0,0,1,0,0,0,0,0,0,0,0,0,0,0,0,0,0,0,0,0,0,0,1,0,0,0,training,[22],336.65,463.6,6.14
II,10,Chromic chloride hexahydrate,10060-12-5,0.6,266.45,0,0,0,0,0,0,0,0,0,0,0,0,0,0,0,0,0,0,0,0,0,0,0,0,0,0,3,0,104,6,0,0,0,0,0,0,0,0,0,0,0,0,0,0,0,Choline chloride,67-48-1,0.4,139.62,3,2,0,0,0,0,0,0,0,0,0,1,0,0,0,0,0,0,0,0,1,0,0,0,0,0,1,0,0,0,0,0,0,0,0,0,0,0,0,0,0,0,0,0,0,0,1,0,0,0,training,[22],347.65,260.3,5.56
II,11,Chromic chloride hexahydrate,10060-12-5,0.667,266.45,0,0,0,0,0,0,0,0,0,0,0,0,0,0,0,0,0,0,0,0,0,0,0,0,0,0,3,0,104,6,0,0,0,0,0,0,0,0,0,0,0,0,0,0,0,Choline chloride,67-48-1,0.333,139.62,3,2,0,0,0,0,0,0,0,0,0,1,0,0,0,0,0,0,0,0,1,0,0,0,0,0,1,0,0,0,0,0,0,0,0,0,0,0,0,0,0,0,0,0,0,0,1,0,0,0,training,[22],293.15,4670.8,8.45
II,12,Chromic chloride hexahydrate,10060-12-5,0.667,266.45,0,0,0,0,0,0,0,0,0,0,0,0,0,0,0,0,0,0,0,0,0,0,0,0,0,0,3,0,104,6,0,0,0,0,0,0,0,0,0,0,0,0,0,0,0,Choline chloride,67-48-1,0.333,139.62,3,2,0,0,0,0,0,0,0,0,0,1,0,0,0,0,0,0,0,0,1,0,0,0,0,0,1,0,0,0,0,0,0,0,0,0,0,0,0,0,0,0,0,0,0,0,1,0,0,0,training,[22],315.15,992,6.9
II,13,Chromic chloride hexahydrate,10060-12-5,0.667,266.45,0,0,0,0,0,0,0,0,0,0,0,0,0,0,0,0,0,0,0,0,0,0,0,0,0,0,3,0,104,6,0,0,0,0,0,0,0,0,0,0,0,0,0,0,0,Choline chloride,67-48-1,0.333,139.62,3,2,0,0,0,0,0,0,0,0,0,1,0,0,0,0,0,0,0,0,1,0,0,0,0,0,1,0,0,0,0,0,0,0,0,0,0,0,0,0,0,0,0,0,0,0,1,0,0,0,training,[22],326.15,605.8,6.41
II,14,Chromic chloride hexahydrate,10060-12-5,0.71,266.45,0,0,0,0,0,0,0,0,0,0,0,0,0,0,0,0,0,0,0,0,0,0,0,0,0,0,3,0,104,6,0,0,0,0,0,0,0,0,0,0,0,0,0,0,0,Choline chloride,67-48-1,0.29,139.62,3,2,0,0,0,0,0,0,0,0,0,1,0,0,0,0,0,0,0,0,1,0,0,0,0,0,1,0,0,0,0,0,0,0,0,0,0,0,0,0,0,0,0,0,0,0,1,0,0,0,training,[22],293.15,4122.1,8.32
II,15,Chromic chloride hexahydrate,10060-12-5,0.71,266.45,0,0,0,0,0,0,0,0,0,0,0,0,0,0,0,0,0,0,0,0,0,0,0,0,0,0,3,0,104,6,0,0,0,0,0,0,0,0,0,0,0,0,0,0,0,Choline chloride,67-48-1,0.29,139.62,3,2,0,0,0,0,0,0,0,0,0,1,0,0,0,0,0,0,0,0,1,0,0,0,0,0,1,0,0,0,0,0,0,0,0,0,0,0,0,0,0,0,0,0,0,0,1,0,0,0,training,[22],315.15,788.8,6.67
II,16,Chromic chloride hexahydrate,10060-12-5,0.71,266.45,0,0,0,0,0,0,0,0,0,0,0,0,0,0,0,0,0,0,0,0,0,0,0,0,0,0,3,0,104,6,0,0,0,0,0,0,0,0,0,0,0,0,0,0,0,Choline chloride,67-48-1,0.29,139.62,3,2,0,0,0,0,0,0,0,0,0,1,0,0,0,0,0,0,0,0,1,0,0,0,0,0,1,0,0,0,0,0,0,0,0,0,0,0,0,0,0,0,0,0,0,0,1,0,0,0,training,[22],326.15,402.6,6
II,17,Chromic chloride hexahydrate,10060-12-5,0.71,266.45,0,0,0,0,0,0,0,0,0,0,0,0,0,0,0,0,0,0,0,0,0,0,0,0,0,0,3,0,104,6,0,0,0,0,0,0,0,0,0,0,0,0,0,0,0,Choline chloride,67-48-1,0.29,139.62,3,2,0,0,0,0,0,0,0,0,0,1,0,0,0,0,0,0,0,0,1,0,0,0,0,0,1,0,0,0,0,0,0,0,0,0,0,0,0,0,0,0,0,0,0,0,1,0,0,0,training,[22],347.65,118,4.77
III,18,Acetylcholine chloride,60-31-1,0.5,181.66,4,2,0,0,0,0,0,1,0,0,0,0,0,1,0,0,0,0,0,0,1,0,0,0,0,0,1,0,0,0,0,0,0,0,0,0,0,0,0,0,0,0,0,0,0,"1,2,4-Triazole",288-88-0,0.5,69.07,0,0,0,0,0,0,0,0,0,0,0,0,0,0,0,0,0,0,0,0,0,0,0,0,0,0,0,0,0,0,0,0,2,0,0,0,0,1,0,2,0,0,0,0,0,0,0,1,0,0,training,[50],303.15,304.69,5.72
III,19,Acetylcholine chloride,60-31-1,0.5,181.66,4,2,0,0,0,0,0,1,0,0,0,0,0,1,0,0,0,0,0,0,1,0,0,0,0,0,1,0,0,0,0,0,0,0,0,0,0,0,0,0,0,0,0,0,0,"1,2,4-Triazole",288-88-0,0.5,69.07,0,0,0,0,0,0,0,0,0,0,0,0,0,0,0,0,0,0,0,0,0,0,0,0,0,0,0,0,0,0,0,0,2,0,0,0,0,1,0,2,0,0,0,0,0,0,0,1,0,0,training,[50],323.15,83.06,4.42
III,20,Acetylcholine chloride,60-31-1,0.5,181.66,4,2,0,0,0,0,0,1,0,0,0,0,0,1,0,0,0,0,0,0,1,0,0,0,0,0,1,0,0,0,0,0,0,0,0,0,0,0,0,0,0,0,0,0,0,"1,2,4-Triazole",288-88-0,0.5,69.07,0,0,0,0,0,0,0,0,0,0,0,0,0,0,0,0,0,0,0,0,0,0,0,0,0,0,0,0,0,0,0,0,2,0,0,0,0,1,0,2,0,0,0,0,0,0,0,1,0,0,training,[50],333.15,46.48,3.84
III,21,Acetylcholine chloride,60-31-1,0.5,181.66,4,2,0,0,0,0,0,1,0,0,0,0,0,1,0,0,0,0,0,0,1,0,0,0,0,0,1,0,0,0,0,0,0,0,0,0,0,0,0,0,0,0,0,0,0,"1,2,4-Triazole",288-88-0,0.5,69.07,0,0,0,0,0,0,0,0,0,0,0,0,0,0,0,0,0,0,0,0,0,0,0,0,0,0,0,0,0,0,0,0,2,0,0,0,0,1,0,2,0,0,0,0,0,0,0,1,0,0,training,[50],373.15,8.37,2.12
III,22,Acetylcholine chloride,60-31-1,0.5,181.66,4,2,0,0,0,0,0,1,0,0,0,0,0,1,0,0,0,0,0,0,1,0,0,0,0,0,1,0,0,0,0,0,0,0,0,0,0,0,0,0,0,0,0,0,0,D-fructose,57-48-7,0.5,180.16,0,2,3,0,0,0,0,1,0,0,0,5,0,0,0,0,0,0,0,0,0,0,0,0,0,0,0,0,0,0,0,0,0,0,0,0,0,0,0,0,0,0,0,0,3,0,0,1,0,0,training,[51],298.15,1380.1,7.23
III,23,Acetylcholine chloride,60-31-1,0.5,181.66,4,2,0,0,0,0,0,1,0,0,0,0,0,1,0,0,0,0,0,0,1,0,0,0,0,0,1,0,0,0,0,0,0,0,0,0,0,0,0,0,0,0,0,0,0,D-fructose,57-48-7,0.5,180.16,0,2,3,0,0,0,0,1,0,0,0,5,0,0,0,0,0,0,0,0,0,0,0,0,0,0,0,0,0,0,0,0,0,0,0,0,0,0,0,0,0,0,0,0,3,0,0,1,0,0,training,[51],303.15,845.74,6.74
III,24,Acetylcholine chloride,60-31-1,0.5,181.66,4,2,0,0,0,0,0,1,0,0,0,0,0,1,0,0,0,0,0,0,1,0,0,0,0,0,1,0,0,0,0,0,0,0,0,0,0,0,0,0,0,0,0,0,0,D-fructose,57-48-7,0.5,180.16,0,2,3,0,0,0,0,1,0,0,0,5,0,0,0,0,0,0,0,0,0,0,0,0,0,0,0,0,0,0,0,0,0,0,0,0,0,0,0,0,0,0,0,0,3,0,0,1,0,0,training,[51],308.15,357.53,5.88
III,25,Acetylcholine chloride,60-31-1,0.5,181.66,4,2,0,0,0,0,0,1,0,0,0,0,0,1,0,0,0,0,0,0,1,0,0,0,0,0,1,0,0,0,0,0,0,0,0,0,0,0,0,0,0,0,0,0,0,D-fructose,57-48-7,0.5,180.16,0,2,3,0,0,0,0,1,0,0,0,5,0,0,0,0,0,0,0,0,0,0,0,0,0,0,0,0,0,0,0,0,0,0,0,0,0,0,0,0,0,0,0,0,3,0,0,1,0,0,training,[51],323.15,124.93,4.83
III,26,Acetylcholine chloride,60-31-1,0.5,181.66,4,2,0,0,0,0,0,1,0,0,0,0,0,1,0,0,0,0,0,0,1,0,0,0,0,0,1,0,0,0,0,0,0,0,0,0,0,0,0,0,0,0,0,0,0,D-fructose,57-48-7,0.5,180.16,0,2,3,0,0,0,0,1,0,0,0,5,0,0,0,0,0,0,0,0,0,0,0,0,0,0,0,0,0,0,0,0,0,0,0,0,0,0,0,0,0,0,0,0,3,0,0,1,0,0,training,[51],328.15,70.17,4.25
III,27,Acetylcholine chloride,60-31-1,0.5,181.66,4,2,0,0,0,0,0,1,0,0,0,0,0,1,0,0,0,0,0,0,1,0,0,0,0,0,1,0,0,0,0,0,0,0,0,0,0,0,0,0,0,0,0,0,0,D-fructose,57-48-7,0.5,180.16,0,2,3,0,0,0,0,1,0,0,0,5,0,0,0,0,0,0,0,0,0,0,0,0,0,0,0,0,0,0,0,0,0,0,0,0,0,0,0,0,0,0,0,0,3,0,0,1,0,0,training,[51],338.15,42.78,3.76
III,28,Acetylcholine chloride,60-31-1,0.5,181.66,4,2,0,0,0,0,0,1,0,0,0,0,0,1,0,0,0,0,0,0,1,0,0,0,0,0,1,0,0,0,0,0,0,0,0,0,0,0,0,0,0,0,0,0,0,D-fructose,57-48-7,0.5,180.16,0,2,3,0,0,0,0,1,0,0,0,5,0,0,0,0,0,0,0,0,0,0,0,0,0,0,0,0,0,0,0,0,0,0,0,0,0,0,0,0,0,0,0,0,3,0,0,1,0,0,training,[51],343.15,27.97,3.33
III,29,Acetylcholine chloride,60-31-1,0.5,181.66,4,2,0,0,0,0,0,1,0,0,0,0,0,1,0,0,0,0,0,0,1,0,0,0,0,0,1,0,0,0,0,0,0,0,0,0,0,0,0,0,0,0,0,0,0,D-glucose,50-99-7,0.5,180.16,0,1,4,0,0,0,0,0,1,0,0,5,0,0,0,0,0,0,0,0,0,0,0,0,0,0,0,0,0,0,0,0,0,0,0,0,0,0,0,0,0,0,0,1,3,0,0,1,0,0,training,[51],298.15,1066.43,6.97
III,30,Acetylcholine chloride,60-31-1,0.5,181.66,4,2,0,0,0,0,0,1,0,0,0,0,0,1,0,0,0,0,0,0,1,0,0,0,0,0,1,0,0,0,0,0,0,0,0,0,0,0,0,0,0,0,0,0,0,D-glucose,50-99-7,0.5,180.16,0,1,4,0,0,0,0,0,1,0,0,5,0,0,0,0,0,0,0,0,0,0,0,0,0,0,0,0,0,0,0,0,0,0,0,0,0,0,0,0,0,0,0,1,3,0,0,1,0,0,training,[51],303.15,671.82,6.51
III,31,Acetylcholine chloride,60-31-1,0.5,181.66,4,2,0,0,0,0,0,1,0,0,0,0,0,1,0,0,0,0,0,0,1,0,0,0,0,0,1,0,0,0,0,0,0,0,0,0,0,0,0,0,0,0,0,0,0,D-glucose,50-99-7,0.5,180.16,0,1,4,0,0,0,0,0,1,0,0,5,0,0,0,0,0,0,0,0,0,0,0,0,0,0,0,0,0,0,0,0,0,0,0,0,0,0,0,0,0,0,0,1,3,0,0,1,0,0,training,[51],313.15,297.18,5.69
III,32,Acetylcholine chloride,60-31-1,0.5,181.66,4,2,0,0,0,0,0,1,0,0,0,0,0,1,0,0,0,0,0,0,1,0,0,0,0,0,1,0,0,0,0,0,0,0,0,0,0,0,0,0,0,0,0,0,0,D-glucose,50-99-7,0.5,180.16,0,1,4,0,0,0,0,0,1,0,0,5,0,0,0,0,0,0,0,0,0,0,0,0,0,0,0,0,0,0,0,0,0,0,0,0,0,0,0,0,0,0,0,1,3,0,0,1,0,0,training,[51],318.15,207.44,5.33
III,33,Acetylcholine chloride,60-31-1,0.5,181.66,4,2,0,0,0,0,0,1,0,0,0,0,0,1,0,0,0,0,0,0,1,0,0,0,0,0,1,0,0,0,0,0,0,0,0,0,0,0,0,0,0,0,0,0,0,D-glucose,50-99-7,0.5,180.16,0,1,4,0,0,0,0,0,1,0,0,5,0,0,0,0,0,0,0,0,0,0,0,0,0,0,0,0,0,0,0,0,0,0,0,0,0,0,0,0,0,0,0,1,3,0,0,1,0,0,training,[51],328.15,109.7,4.7
III,34,Acetylcholine chloride,60-31-1,0.5,181.66,4,2,0,0,0,0,0,1,0,0,0,0,0,1,0,0,0,0,0,0,1,0,0,0,0,0,1,0,0,0,0,0,0,0,0,0,0,0,0,0,0,0,0,0,0,D-glucose,50-99-7,0.5,180.16,0,1,4,0,0,0,0,0,1,0,0,5,0,0,0,0,0,0,0,0,0,0,0,0,0,0,0,0,0,0,0,0,0,0,0,0,0,0,0,0,0,0,0,1,3,0,0,1,0,0,training,[51],333.15,82.68,4.41
III,35,Acetylcholine chloride,60-31-1,0.5,181.66,4,2,0,0,0,0,0,1,0,0,0,0,0,1,0,0,0,0,0,0,1,0,0,0,0,0,1,0,0,0,0,0,0,0,0,0,0,0,0,0,0,0,0,0,0,D-glucose,50-99-7,0.5,180.16,0,1,4,0,0,0,0,0,1,0,0,5,0,0,0,0,0,0,0,0,0,0,0,0,0,0,0,0,0,0,0,0,0,0,0,0,0,0,0,0,0,0,0,1,3,0,0,1,0,0,training,[51],343.15,49.9,3.91
III,36,Acetylcholine chloride,60-31-1,0.5,181.66,4,2,0,0,0,0,0,1,0,0,0,0,0,1,0,0,0,0,0,0,1,0,0,0,0,0,1,0,0,0,0,0,0,0,0,0,0,0,0,0,0,0,0,0,0,D-glucose,50-99-7,0.5,180.16,0,1,4,0,0,0,0,0,1,0,0,5,0,0,0,0,0,0,0,0,0,0,0,0,0,0,0,0,0,0,0,0,0,0,0,0,0,0,0,0,0,0,0,1,3,0,0,1,0,0,training,[51],348.15,39.78,3.68
III,37,Acetylcholine chloride,60-31-1,0.5,181.66,4,2,0,0,0,0,0,1,0,0,0,0,0,1,0,0,0,0,0,0,1,0,0,0,0,0,1,0,0,0,0,0,0,0,0,0,0,0,0,0,0,0,0,0,0,D-mannose,3458-28-4,0.5,180.16,0,1,4,0,0,0,0,0,1,0,0,5,0,0,0,0,0,0,0,0,0,0,0,0,0,0,0,0,0,0,0,0,0,0,0,0,0,0,0,0,0,0,0,2,2,0,0,1,0,0,training,[51],298.15,3823.73,8.25
III,38,Acetylcholine chloride,60-31-1,0.5,181.66,4,2,0,0,0,0,0,1,0,0,0,0,0,1,0,0,0,0,0,0,1,0,0,0,0,0,1,0,0,0,0,0,0,0,0,0,0,0,0,0,0,0,0,0,0,D-mannose,3458-28-4,0.5,180.16,0,1,4,0,0,0,0,0,1,0,0,5,0,0,0,0,0,0,0,0,0,0,0,0,0,0,0,0,0,0,0,0,0,0,0,0,0,0,0,0,0,0,0,2,2,0,0,1,0,0,training,[51],303.15,2190.03,7.69
III,39,Acetylcholine chloride,60-31-1,0.5,181.66,4,2,0,0,0,0,0,1,0,0,0,0,0,1,0,0,0,0,0,0,1,0,0,0,0,0,1,0,0,0,0,0,0,0,0,0,0,0,0,0,0,0,0,0,0,D-mannose,3458-28-4,0.5,180.16,0,1,4,0,0,0,0,0,1,0,0,5,0,0,0,0,0,0,0,0,0,0,0,0,0,0,0,0,0,0,0,0,0,0,0,0,0,0,0,0,0,0,0,2,2,0,0,1,0,0,training,[51],313.15,823.64,6.71
III,40,Acetylcholine chloride,60-31-1,0.5,181.66,4,2,0,0,0,0,0,1,0,0,0,0,0,1,0,0,0,0,0,0,1,0,0,0,0,0,1,0,0,0,0,0,0,0,0,0,0,0,0,0,0,0,0,0,0,D-mannose,3458-28-4,0.5,180.16,0,1,4,0,0,0,0,0,1,0,0,5,0,0,0,0,0,0,0,0,0,0,0,0,0,0,0,0,0,0,0,0,0,0,0,0,0,0,0,0,0,0,0,2,2,0,0,1,0,0,training,[51],318.15,535.63,6.28
III,41,Acetylcholine chloride,60-31-1,0.5,181.66,4,2,0,0,0,0,0,1,0,0,0,0,0,1,0,0,0,0,0,0,1,0,0,0,0,0,1,0,0,0,0,0,0,0,0,0,0,0,0,0,0,0,0,0,0,D-mannose,3458-28-4,0.5,180.16,0,1,4,0,0,0,0,0,1,0,0,5,0,0,0,0,0,0,0,0,0,0,0,0,0,0,0,0,0,0,0,0,0,0,0,0,0,0,0,0,0,0,0,2,2,0,0,1,0,0,training,[51],333.15,250.84,5.52
III,42,Acetylcholine chloride,60-31-1,0.5,181.66,4,2,0,0,0,0,0,1,0,0,0,0,0,1,0,0,0,0,0,0,1,0,0,0,0,0,1,0,0,0,0,0,0,0,0,0,0,0,0,0,0,0,0,0,0,D-mannose,3458-28-4,0.5,180.16,0,1,4,0,0,0,0,0,1,0,0,5,0,0,0,0,0,0,0,0,0,0,0,0,0,0,0,0,0,0,0,0,0,0,0,0,0,0,0,0,0,0,0,2,2,0,0,1,0,0,training,[51],338.15,179.45,5.19
III,43,Acetylcholine chloride,60-31-1,0.5,181.66,4,2,0,0,0,0,0,1,0,0,0,0,0,1,0,0,0,0,0,0,1,0,0,0,0,0,1,0,0,0,0,0,0,0,0,0,0,0,0,0,0,0,0,0,0,D-mannose,3458-28-4,0.5,180.16,0,1,4,0,0,0,0,0,1,0,0,5,0,0,0,0,0,0,0,0,0,0,0,0,0,0,0,0,0,0,0,0,0,0,0,0,0,0,0,0,0,0,0,2,2,0,0,1,0,0,training,[51],348.15,99.03,4.6
III,44,Acetylcholine chloride,60-31-1,0.5,181.66,4,2,0,0,0,0,0,1,0,0,0,0,0,1,0,0,0,0,0,0,1,0,0,0,0,0,1,0,0,0,0,0,0,0,0,0,0,0,0,0,0,0,0,0,0,D-mannose,3458-28-4,0.5,180.16,0,1,4,0,0,0,0,0,1,0,0,5,0,0,0,0,0,0,0,0,0,0,0,0,0,0,0,0,0,0,0,0,0,0,0,0,0,0,0,0,0,0,0,2,2,0,0,1,0,0,training,[51],353.15,76.01,4.33
III,45,Acetylcholine chloride,60-31-1,0.5,181.66,4,2,0,0,0,0,0,1,0,0,0,0,0,1,0,0,0,0,0,0,1,0,0,0,0,0,1,0,0,0,0,0,0,0,0,0,0,0,0,0,0,0,0,0,0,D-mannose,3458-28-4,0.5,180.16,0,1,4,0,0,0,0,0,1,0,0,5,0,0,0,0,0,0,0,0,0,0,0,0,0,0,0,0,0,0,0,0,0,0,0,0,0,0,0,0,0,0,0,2,2,0,0,1,0,0,training,[51],363.15,47.3,3.86
III,46,Acetylcholine chloride,60-31-1,0.5,181.66,4,2,0,0,0,0,0,1,0,0,0,0,0,1,0,0,0,0,0,0,1,0,0,0,0,0,1,0,0,0,0,0,0,0,0,0,0,0,0,0,0,0,0,0,0,D-ribose,50-69-1,0.5,150.13,0,1,3,0,0,0,0,0,1,0,0,4,0,0,0,0,0,0,0,0,0,0,0,0,0,0,0,0,0,0,0,0,0,0,0,0,0,0,0,0,0,0,0,2,1,0,0,1,0,0,training,[51],293.15,2261.33,7.72
III,47,Acetylcholine chloride,60-31-1,0.5,181.66,4,2,0,0,0,0,0,1,0,0,0,0,0,1,0,0,0,0,0,0,1,0,0,0,0,0,1,0,0,0,0,0,0,0,0,0,0,0,0,0,0,0,0,0,0,D-ribose,50-69-1,0.5,150.13,0,1,3,0,0,0,0,0,1,0,0,4,0,0,0,0,0,0,0,0,0,0,0,0,0,0,0,0,0,0,0,0,0,0,0,0,0,0,0,0,0,0,0,2,1,0,0,1,0,0,training,[51],303.15,849.99,6.75
III,48,Acetylcholine chloride,60-31-1,0.5,181.66,4,2,0,0,0,0,0,1,0,0,0,0,0,1,0,0,0,0,0,0,1,0,0,0,0,0,1,0,0,0,0,0,0,0,0,0,0,0,0,0,0,0,0,0,0,D-ribose,50-69-1,0.5,150.13,0,1,3,0,0,0,0,0,1,0,0,4,0,0,0,0,0,0,0,0,0,0,0,0,0,0,0,0,0,0,0,0,0,0,0,0,0,0,0,0,0,0,0,2,1,0,0,1,0,0,training,[51],308.15,552.83,6.32
III,49,Acetylcholine chloride,60-31-1,0.5,181.66,4,2,0,0,0,0,0,1,0,0,0,0,0,1,0,0,0,0,0,0,1,0,0,0,0,0,1,0,0,0,0,0,0,0,0,0,0,0,0,0,0,0,0,0,0,D-ribose,50-69-1,0.5,150.13,0,1,3,0,0,0,0,0,1,0,0,4,0,0,0,0,0,0,0,0,0,0,0,0,0,0,0,0,0,0,0,0,0,0,0,0,0,0,0,0,0,0,0,2,1,0,0,1,0,0,training,[51],318.15,257.91,5.55
III,50,Acetylcholine chloride,60-31-1,0.5,181.66,4,2,0,0,0,0,0,1,0,0,0,0,0,1,0,0,0,0,0,0,1,0,0,0,0,0,1,0,0,0,0,0,0,0,0,0,0,0,0,0,0,0,0,0,0,D-ribose,50-69-1,0.5,150.13,0,1,3,0,0,0,0,0,1,0,0,4,0,0,0,0,0,0,0,0,0,0,0,0,0,0,0,0,0,0,0,0,0,0,0,0,0,0,0,0,0,0,0,2,1,0,0,1,0,0,training,[51],323.15,183.94,5.21
III,51,Acetylcholine chloride,60-31-1,0.5,181.66,4,2,0,0,0,0,0,1,0,0,0,0,0,1,0,0,0,0,0,0,1,0,0,0,0,0,1,0,0,0,0,0,0,0,0,0,0,0,0,0,0,0,0,0,0,D-ribose,50-69-1,0.5,150.13,0,1,3,0,0,0,0,0,1,0,0,4,0,0,0,0,0,0,0,0,0,0,0,0,0,0,0,0,0,0,0,0,0,0,0,0,0,0,0,0,0,0,0,2,1,0,0,1,0,0,training,[51],333.15,100.98,4.61
III,52,Acetylcholine chloride,60-31-1,0.5,181.66,4,2,0,0,0,0,0,1,0,0,0,0,0,1,0,0,0,0,0,0,1,0,0,0,0,0,1,0,0,0,0,0,0,0,0,0,0,0,0,0,0,0,0,0,0,D-ribose,50-69-1,0.5,150.13,0,1,3,0,0,0,0,0,1,0,0,4,0,0,0,0,0,0,0,0,0,0,0,0,0,0,0,0,0,0,0,0,0,0,0,0,0,0,0,0,0,0,0,2,1,0,0,1,0,0,training,[51],338.15,77.45,4.35
III,53,Acetylcholine chloride,60-31-1,0.5,181.66,4,2,0,0,0,0,0,1,0,0,0,0,0,1,0,0,0,0,0,0,1,0,0,0,0,0,1,0,0,0,0,0,0,0,0,0,0,0,0,0,0,0,0,0,0,D-ribose,50-69-1,0.5,150.13,0,1,3,0,0,0,0,0,1,0,0,4,0,0,0,0,0,0,0,0,0,0,0,0,0,0,0,0,0,0,0,0,0,0,0,0,0,0,0,0,0,0,0,2,1,0,0,1,0,0,training,[51],348.15,48.29,3.88
III,54,Acetylcholine chloride,60-31-1,0.5,181.66,4,2,0,0,0,0,0,1,0,0,0,0,0,1,0,0,0,0,0,0,1,0,0,0,0,0,1,0,0,0,0,0,0,0,0,0,0,0,0,0,0,0,0,0,0,D-ribose,50-69-1,0.5,150.13,0,1,3,0,0,0,0,0,1,0,0,4,0,0,0,0,0,0,0,0,0,0,0,0,0,0,0,0,0,0,0,0,0,0,0,0,0,0,0,0,0,0,0,2,1,0,0,1,0,0,training,[51],353.15,39.09,3.67
III,55,Acetylcholine chloride,60-31-1,0.5,381.66,4,2,0,0,0,0,0,1,0,0,0,0,0,1,0,0,0,0,0,0,1,0,0,0,0,0,1,0,0,0,0,0,0,0,0,0,0,0,0,0,0,0,0,0,0,D-xylose,31178-70-8,0.5,150.13,0,1,3,0,0,0,0,0,1,0,0,4,0,0,0,0,0,0,0,0,0,0,0,0,0,0,0,0,0,0,0,0,0,0,0,0,0,0,0,0,0,0,0,3,0,0,0,1,0,0,training,[51],298.15,2229.33,7.71
III,56,Acetylcholine chloride,60-31-1,0.5,381.66,4,2,0,0,0,0,0,1,0,0,0,0,0,1,0,0,0,0,0,0,1,0,0,0,0,0,1,0,0,0,0,0,0,0,0,0,0,0,0,0,0,0,0,0,0,D-xylose,31178-70-8,0.5,150.13,0,1,3,0,0,0,0,0,1,0,0,4,0,0,0,0,0,0,0,0,0,0,0,0,0,0,0,0,0,0,0,0,0,0,0,0,0,0,0,0,0,0,0,3,0,0,0,1,0,0,training,[51],303.15,1336.5,7.2
III,57,Acetylcholine chloride,60-31-1,0.5,381.66,4,2,0,0,0,0,0,1,0,0,0,0,0,1,0,0,0,0,0,0,1,0,0,0,0,0,1,0,0,0,0,0,0,0,0,0,0,0,0,0,0,0,0,0,0,D-xylose,31178-70-8,0.5,150.13,0,1,3,0,0,0,0,0,1,0,0,4,0,0,0,0,0,0,0,0,0,0,0,0,0,0,0,0,0,0,0,0,0,0,0,0,0,0,0,0,0,0,0,3,0,0,0,1,0,0,training,[51],313.15,545.54,6.3
III,58,Acetylcholine chloride,60-31-1,0.5,381.66,4,2,0,0,0,0,0,1,0,0,0,0,0,1,0,0,0,0,0,0,1,0,0,0,0,0,1,0,0,0,0,0,0,0,0,0,0,0,0,0,0,0,0,0,0,D-xylose,31178-70-8,0.5,150.13,0,1,3,0,0,0,0,0,1,0,0,4,0,0,0,0,0,0,0,0,0,0,0,0,0,0,0,0,0,0,0,0,0,0,0,0,0,0,0,0,0,0,0,3,0,0,0,1,0,0,training,[51],318.15,367.82,5.91
III,59,Acetylcholine chloride,60-31-1,0.5,381.66,4,2,0,0,0,0,0,1,0,0,0,0,0,1,0,0,0,0,0,0,1,0,0,0,0,0,1,0,0,0,0,0,0,0,0,0,0,0,0,0,0,0,0,0,0,D-xylose,31178-70-8,0.5,150.13,0,1,3,0,0,0,0,0,1,0,0,4,0,0,0,0,0,0,0,0,0,0,0,0,0,0,0,0,0,0,0,0,0,0,0,0,0,0,0,0,0,0,0,3,0,0,0,1,0,0,training,[51],328.15,183.55,5.21
III,60,Acetylcholine chloride,60-31-1,0.5,381.66,4,2,0,0,0,0,0,1,0,0,0,0,0,1,0,0,0,0,0,0,1,0,0,0,0,0,1,0,0,0,0,0,0,0,0,0,0,0,0,0,0,0,0,0,0,D-xylose,31178-70-8,0.5,150.13,0,1,3,0,0,0,0,0,1,0,0,4,0,0,0,0,0,0,0,0,0,0,0,0,0,0,0,0,0,0,0,0,0,0,0,0,0,0,0,0,0,0,0,3,0,0,0,1,0,0,training,[51],333.15,135.05,4.91
III,61,Acetylcholine chloride,60-31-1,0.5,381.66,4,2,0,0,0,0,0,1,0,0,0,0,0,1,0,0,0,0,0,0,1,0,0,0,0,0,1,0,0,0,0,0,0,0,0,0,0,0,0,0,0,0,0,0,0,D-xylose,31178-70-8,0.5,150.13,0,1,3,0,0,0,0,0,1,0,0,4,0,0,0,0,0,0,0,0,0,0,0,0,0,0,0,0,0,0,0,0,0,0,0,0,0,0,0,0,0,0,0,3,0,0,0,1,0,0,training,[51],343.15,78.25,4.36
III,62,Acetylcholine chloride,60-31-1,0.5,381.66,4,2,0,0,0,0,0,1,0,0,0,0,0,1,0,0,0,0,0,0,1,0,0,0,0,0,1,0,0,0,0,0,0,0,0,0,0,0,0,0,0,0,0,0,0,D-xylose,31178-70-8,0.5,150.13,0,1,3,0,0,0,0,0,1,0,0,4,0,0,0,0,0,0,0,0,0,0,0,0,0,0,0,0,0,0,0,0,0,0,0,0,0,0,0,0,0,0,0,3,0,0,0,1,0,0,training,[51],348.15,61.29,4.12
III,63,Acetylcholine chloride,60-31-1,0.333,181.66,4,2,0,0,0,0,0,1,0,0,0,0,0,1,0,0,0,0,0,0,1,0,0,0,0,0,1,0,0,0,0,0,0,0,0,0,0,0,0,0,0,0,0,0,0,Imidazole,288-32-4,0.667,68.08,0,0,0,0,0,0,0,0,0,0,0,0,0,0,0,0,0,0,0,0,0,0,0,0,0,0,0,0,0,0,0,0,3,0,0,0,0,1,0,1,0,0,0,0,0,0,0,1,0,0,training,[50],303.15,103.33,4.64
III,64,Acetylcholine chloride,60-31-1,0.333,181.66,4,2,0,0,0,0,0,1,0,0,0,0,0,1,0,0,0,0,0,0,1,0,0,0,0,0,1,0,0,0,0,0,0,0,0,0,0,0,0,0,0,0,0,0,0,Imidazole,288-32-4,0.667,68.08,0,0,0,0,0,0,0,0,0,0,0,0,0,0,0,0,0,0,0,0,0,0,0,0,0,0,0,0,0,0,0,0,3,0,0,0,0,1,0,1,0,0,0,0,0,0,0,1,0,0,training,[50],313.15,52.18,3.95
III,65,Acetylcholine chloride,60-31-1,0.333,181.66,4,2,0,0,0,0,0,1,0,0,0,0,0,1,0,0,0,0,0,0,1,0,0,0,0,0,1,0,0,0,0,0,0,0,0,0,0,0,0,0,0,0,0,0,0,Imidazole,288-32-4,0.667,68.08,0,0,0,0,0,0,0,0,0,0,0,0,0,0,0,0,0,0,0,0,0,0,0,0,0,0,0,0,0,0,0,0,3,0,0,0,0,1,0,1,0,0,0,0,0,0,0,1,0,0,training,[50],333.15,21.49,3.07
III,66,Acetylcholine chloride,60-31-1,0.333,181.66,4,2,0,0,0,0,0,1,0,0,0,0,0,1,0,0,0,0,0,0,1,0,0,0,0,0,1,0,0,0,0,0,0,0,0,0,0,0,0,0,0,0,0,0,0,Imidazole,288-32-4,0.667,68.08,0,0,0,0,0,0,0,0,0,0,0,0,0,0,0,0,0,0,0,0,0,0,0,0,0,0,0,0,0,0,0,0,3,0,0,0,0,1,0,1,0,0,0,0,0,0,0,1,0,0,training,[50],343.15,11.37,2.43
III,67,Acetylcholine chloride,60-31-1,0.333,181.66,4,2,0,0,0,0,0,1,0,0,0,0,0,1,0,0,0,0,0,0,1,0,0,0,0,0,1,0,0,0,0,0,0,0,0,0,0,0,0,0,0,0,0,0,0,Imidazole,288-32-4,0.667,68.08,0,0,0,0,0,0,0,0,0,0,0,0,0,0,0,0,0,0,0,0,0,0,0,0,0,0,0,0,0,0,0,0,3,0,0,0,0,1,0,1,0,0,0,0,0,0,0,1,0,0,training,[50],363.15,4.17,1.43
III,68,Acetylcholine chloride,60-31-1,0.4,181.66,4,2,0,0,0,0,0,1,0,0,0,0,0,1,0,0,0,0,0,0,1,0,0,0,0,0,1,0,0,0,0,0,0,0,0,0,0,0,0,0,0,0,0,0,0,Imidazole,288-32-4,0.6,68.08,0,0,0,0,0,0,0,0,0,0,0,0,0,0,0,0,0,0,0,0,0,0,0,0,0,0,0,0,0,0,0,0,3,0,0,0,0,1,0,1,0,0,0,0,0,0,0,1,0,0,training,[50],303.15,233.69,5.45
III,69,Acetylcholine chloride,60-31-1,0.4,181.66,4,2,0,0,0,0,0,1,0,0,0,0,0,1,0,0,0,0,0,0,1,0,0,0,0,0,1,0,0,0,0,0,0,0,0,0,0,0,0,0,0,0,0,0,0,Imidazole,288-32-4,0.6,68.08,0,0,0,0,0,0,0,0,0,0,0,0,0,0,0,0,0,0,0,0,0,0,0,0,0,0,0,0,0,0,0,0,3,0,0,0,0,1,0,1,0,0,0,0,0,0,0,1,0,0,training,[50],323.15,59.05,4.08
III,70,Acetylcholine chloride,60-31-1,0.4,181.66,4,2,0,0,0,0,0,1,0,0,0,0,0,1,0,0,0,0,0,0,1,0,0,0,0,0,1,0,0,0,0,0,0,0,0,0,0,0,0,0,0,0,0,0,0,Imidazole,288-32-4,0.6,68.08,0,0,0,0,0,0,0,0,0,0,0,0,0,0,0,0,0,0,0,0,0,0,0,0,0,0,0,0,0,0,0,0,3,0,0,0,0,1,0,1,0,0,0,0,0,0,0,1,0,0,training,[50],333.15,35.29,3.56
III,71,Acetylcholine chloride,60-31-1,0.4,181.66,4,2,0,0,0,0,0,1,0,0,0,0,0,1,0,0,0,0,0,0,1,0,0,0,0,0,1,0,0,0,0,0,0,0,0,0,0,0,0,0,0,0,0,0,0,Imidazole,288-32-4,0.6,68.08,0,0,0,0,0,0,0,0,0,0,0,0,0,0,0,0,0,0,0,0,0,0,0,0,0,0,0,0,0,0,0,0,3,0,0,0,0,1,0,1,0,0,0,0,0,0,0,1,0,0,training,[50],353.15,16.53,2.81
III,72,Acetylcholine chloride,60-31-1,0.4,181.66,4,2,0,0,0,0,0,1,0,0,0,0,0,1,0,0,0,0,0,0,1,0,0,0,0,0,1,0,0,0,0,0,0,0,0,0,0,0,0,0,0,0,0,0,0,Imidazole,288-32-4,0.6,68.08,0,0,0,0,0,0,0,0,0,0,0,0,0,0,0,0,0,0,0,0,0,0,0,0,0,0,0,0,0,0,0,0,3,0,0,0,0,1,0,1,0,0,0,0,0,0,0,1,0,0,training,[50],363.15,11.69,2.46
III,73,Acetylcholine chloride,60-31-1,0.45,181.66,4,2,0,0,0,0,0,1,0,0,0,0,0,1,0,0,0,0,0,0,1,0,0,0,0,0,1,0,0,0,0,0,0,0,0,0,0,0,0,0,0,0,0,0,0,Imidazole,288-32-4,0.55,68.08,0,0,0,0,0,0,0,0,0,0,0,0,0,0,0,0,0,0,0,0,0,0,0,0,0,0,0,0,0,0,0,0,3,0,0,0,0,1,0,1,0,0,0,0,0,0,0,1,0,0,training,[50],313.15,189.19,5.24
III,74,Acetylcholine chloride,60-31-1,0.45,181.66,4,2,0,0,0,0,0,1,0,0,0,0,0,1,0,0,0,0,0,0,1,0,0,0,0,0,1,0,0,0,0,0,0,0,0,0,0,0,0,0,0,0,0,0,0,Imidazole,288-32-4,0.55,68.08,0,0,0,0,0,0,0,0,0,0,0,0,0,0,0,0,0,0,0,0,0,0,0,0,0,0,0,0,0,0,0,0,3,0,0,0,0,1,0,1,0,0,0,0,0,0,0,1,0,0,training,[50],323.15,98.8,4.59
III,75,Acetylcholine chloride,60-31-1,0.45,181.66,4,2,0,0,0,0,0,1,0,0,0,0,0,1,0,0,0,0,0,0,1,0,0,0,0,0,1,0,0,0,0,0,0,0,0,0,0,0,0,0,0,0,0,0,0,Imidazole,288-32-4,0.55,68.08,0,0,0,0,0,0,0,0,0,0,0,0,0,0,0,0,0,0,0,0,0,0,0,0,0,0,0,0,0,0,0,0,3,0,0,0,0,1,0,1,0,0,0,0,0,0,0,1,0,0,training,[50],353.15,25.74,3.25
III,76,Acetylcholine chloride,60-31-1,0.45,181.66,4,2,0,0,0,0,0,1,0,0,0,0,0,1,0,0,0,0,0,0,1,0,0,0,0,0,1,0,0,0,0,0,0,0,0,0,0,0,0,0,0,0,0,0,0,Imidazole,288-32-4,0.55,68.08,0,0,0,0,0,0,0,0,0,0,0,0,0,0,0,0,0,0,0,0,0,0,0,0,0,0,0,0,0,0,0,0,3,0,0,0,0,1,0,1,0,0,0,0,0,0,0,1,0,0,training,[50],363.15,17.68,2.87
III,77,Acetylcholine chloride,60-31-1,0.25,181.66,4,2,0,0,0,0,0,1,0,0,0,0,0,1,0,0,0,0,0,0,1,0,0,0,0,0,1,0,0,0,0,0,0,0,0,0,0,0,0,0,0,0,0,0,0,Levulinic acid,123-76-2,0.75,116.12,1,2,0,0,0,0,0,1,0,1,0,0,0,0,0,0,0,0,0,0,0,0,0,0,0,0,0,0,0,0,0,0,0,0,0,0,0,0,0,0,0,0,0,0,0,0,0,1,0,0,training,[20],293.15,164.52,5.1
III,78,Acetylcholine chloride,60-31-1,0.25,181.66,4,2,0,0,0,0,0,1,0,0,0,0,0,1,0,0,0,0,0,0,1,0,0,0,0,0,1,0,0,0,0,0,0,0,0,0,0,0,0,0,0,0,0,0,0,Levulinic acid,123-76-2,0.75,116.12,1,2,0,0,0,0,0,1,0,1,0,0,0,0,0,0,0,0,0,0,0,0,0,0,0,0,0,0,0,0,0,0,0,0,0,0,0,0,0,0,0,0,0,0,0,0,0,1,0,0,training,[20],303.15,85.88,4.45
III,79,Acetylcholine chloride,60-31-1,0.25,181.66,4,2,0,0,0,0,0,1,0,0,0,0,0,1,0,0,0,0,0,0,1,0,0,0,0,0,1,0,0,0,0,0,0,0,0,0,0,0,0,0,0,0,0,0,0,Levulinic acid,123-76-2,0.75,116.12,1,2,0,0,0,0,0,1,0,1,0,0,0,0,0,0,0,0,0,0,0,0,0,0,0,0,0,0,0,0,0,0,0,0,0,0,0,0,0,0,0,0,0,0,0,0,0,1,0,0,training,[20],323.15,31.58,3.45
III,80,Acetylcholine chloride,60-31-1,0.25,181.66,4,2,0,0,0,0,0,1,0,0,0,0,0,1,0,0,0,0,0,0,1,0,0,0,0,0,1,0,0,0,0,0,0,0,0,0,0,0,0,0,0,0,0,0,0,Levulinic acid,123-76-2,0.75,116.12,1,2,0,0,0,0,0,1,0,1,0,0,0,0,0,0,0,0,0,0,0,0,0,0,0,0,0,0,0,0,0,0,0,0,0,0,0,0,0,0,0,0,0,0,0,0,0,1,0,0,training,[20],333.15,21.47,3.07
III,81,Allyltriphenylphosphonium bromide,1560-54-9,0.059,383.26,0,1,0,0,1,1,0,0,0,0,0,0,0,0,0,0,0,0,0,0,0,0,0,0,1,0,0,1,0,0,0,0,15,3,0,0,0,0,0,0,0,0,0,0,0,Diethylene glycol,111-46-6,0.941,106.12,0,4,0,0,0,0,0,0,0,0,0,2,0,1,0,0,0,0,0,0,0,0,0,0,0,0,0,0,0,0,0,0,0,0,0,0,0,0,0,0,0,0,0,0,0,0,0,1,0,0,training,[27],343.15,7.87,2.06
III,82,Allyltriphenylphosphonium bromide,1560-54-9,0.059,383.26,0,1,0,0,1,1,0,0,0,0,0,0,0,0,0,0,0,0,0,0,0,0,0,0,1,0,0,1,0,0,0,0,15,3,0,0,0,0,0,0,0,0,0,0,0,Diethylene glycol,111-46-6,0.941,106.12,0,4,0,0,0,0,0,0,0,0,0,2,0,1,0,0,0,0,0,0,0,0,0,0,0,0,0,0,0,0,0,0,0,0,0,0,0,0,0,0,0,0,0,0,0,0,0,1,0,0,training,[27],293.15,57.19,4.05
III,83,Allyltriphenylphosphonium bromide,1560-54-9,0.059,383.26,0,1,0,0,1,1,0,0,0,0,0,0,0,0,0,0,0,0,0,0,0,0,0,0,1,0,0,1,0,0,0,0,15,3,0,0,0,0,0,0,0,0,0,0,0,Diethylene glycol,111-46-6,0.941,106.12,0,4,0,0,0,0,0,0,0,0,0,2,0,1,0,0,0,0,0,0,0,0,0,0,0,0,0,0,0,0,0,0,0,0,0,0,0,0,0,0,0,0,0,0,0,0,0,1,0,0,training,[27],303.15,33.68,3.52
III,84,Allyltriphenylphosphonium bromide,1560-54-9,0.059,383.26,0,1,0,0,1,1,0,0,0,0,0,0,0,0,0,0,0,0,0,0,0,0,0,0,1,0,0,1,0,0,0,0,15,3,0,0,0,0,0,0,0,0,0,0,0,Diethylene glycol,111-46-6,0.941,106.12,0,4,0,0,0,0,0,0,0,0,0,2,0,1,0,0,0,0,0,0,0,0,0,0,0,0,0,0,0,0,0,0,0,0,0,0,0,0,0,0,0,0,0,0,0,0,0,1,0,0,training,[27],308.15,26.69,3.28
III,85,Allyltriphenylphosphonium bromide,1560-54-9,0.059,383.26,0,1,0,0,1,1,0,0,0,0,0,0,0,0,0,0,0,0,0,0,0,0,0,0,1,0,0,1,0,0,0,0,15,3,0,0,0,0,0,0,0,0,0,0,0,Diethylene glycol,111-46-6,0.941,106.12,0,4,0,0,0,0,0,0,0,0,0,2,0,1,0,0,0,0,0,0,0,0,0,0,0,0,0,0,0,0,0,0,0,0,0,0,0,0,0,0,0,0,0,0,0,0,0,1,0,0,training,[27],318.15,17.83,2.88
III,86,Allyltriphenylphosphonium bromide,1560-54-9,0.059,383.26,0,1,0,0,1,1,0,0,0,0,0,0,0,0,0,0,0,0,0,0,0,0,0,0,1,0,0,1,0,0,0,0,15,3,0,0,0,0,0,0,0,0,0,0,0,Diethylene glycol,111-46-6,0.941,106.12,0,4,0,0,0,0,0,0,0,0,0,2,0,1,0,0,0,0,0,0,0,0,0,0,0,0,0,0,0,0,0,0,0,0,0,0,0,0,0,0,0,0,0,0,0,0,0,1,0,0,training,[27],323.15,14.79,2.69
III,87,Allyltriphenylphosphonium bromide,1560-54-9,0.059,383.26,0,1,0,0,1,1,0,0,0,0,0,0,0,0,0,0,0,0,0,0,0,0,0,0,1,0,0,1,0,0,0,0,15,3,0,0,0,0,0,0,0,0,0,0,0,Diethylene glycol,111-46-6,0.941,106.12,0,4,0,0,0,0,0,0,0,0,0,2,0,1,0,0,0,0,0,0,0,0,0,0,0,0,0,0,0,0,0,0,0,0,0,0,0,0,0,0,0,0,0,0,0,0,0,1,0,0,training,[27],333.15,10.57,2.36
III,88,Allyltriphenylphosphonium bromide,1560-54-9,0.09,383.26,0,1,0,0,1,1,0,0,0,0,0,0,0,0,0,0,0,0,0,0,0,0,0,0,1,0,0,1,0,0,0,0,15,3,0,0,0,0,0,0,0,0,0,0,0,Diethylene glycol,111-46-6,0.91,106.12,0,4,0,0,0,0,0,0,0,0,0,2,0,1,0,0,0,0,0,0,0,0,0,0,0,0,0,0,0,0,0,0,0,0,0,0,0,0,0,0,0,0,0,0,0,0,0,1,0,0,training,[27],293.15,70.92,4.26
III,89,Allyltriphenylphosphonium bromide,1560-54-9,0.09,383.26,0,1,0,0,1,1,0,0,0,0,0,0,0,0,0,0,0,0,0,0,0,0,0,0,1,0,0,1,0,0,0,0,15,3,0,0,0,0,0,0,0,0,0,0,0,Diethylene glycol,111-46-6,0.91,106.12,0,4,0,0,0,0,0,0,0,0,0,2,0,1,0,0,0,0,0,0,0,0,0,0,0,0,0,0,0,0,0,0,0,0,0,0,0,0,0,0,0,0,0,0,0,0,0,1,0,0,training,[27],303.15,41.11,3.72
III,90,Allyltriphenylphosphonium bromide,1560-54-9,0.09,383.26,0,1,0,0,1,1,0,0,0,0,0,0,0,0,0,0,0,0,0,0,0,0,0,0,1,0,0,1,0,0,0,0,15,3,0,0,0,0,0,0,0,0,0,0,0,Diethylene glycol,111-46-6,0.91,106.12,0,4,0,0,0,0,0,0,0,0,0,2,0,1,0,0,0,0,0,0,0,0,0,0,0,0,0,0,0,0,0,0,0,0,0,0,0,0,0,0,0,0,0,0,0,0,0,1,0,0,training,[27],308.15,32.27,3.47
III,91,Allyltriphenylphosphonium bromide,1560-54-9,0.09,383.26,0,1,0,0,1,1,0,0,0,0,0,0,0,0,0,0,0,0,0,0,0,0,0,0,1,0,0,1,0,0,0,0,15,3,0,0,0,0,0,0,0,0,0,0,0,Diethylene glycol,111-46-6,0.91,106.12,0,4,0,0,0,0,0,0,0,0,0,2,0,1,0,0,0,0,0,0,0,0,0,0,0,0,0,0,0,0,0,0,0,0,0,0,0,0,0,0,0,0,0,0,0,0,0,1,0,0,training,[27],323.15,17.27,2.85
III,92,Allyltriphenylphosphonium bromide,1560-54-9,0.09,383.26,0,1,0,0,1,1,0,0,0,0,0,0,0,0,0,0,0,0,0,0,0,0,0,0,1,0,0,1,0,0,0,0,15,3,0,0,0,0,0,0,0,0,0,0,0,Diethylene glycol,111-46-6,0.91,106.12,0,4,0,0,0,0,0,0,0,0,0,2,0,1,0,0,0,0,0,0,0,0,0,0,0,0,0,0,0,0,0,0,0,0,0,0,0,0,0,0,0,0,0,0,0,0,0,1,0,0,training,[27],328.15,14.43,2.67
III,93,Allyltriphenylphosphonium bromide,1560-54-9,0.09,383.26,0,1,0,0,1,1,0,0,0,0,0,0,0,0,0,0,0,0,0,0,0,0,0,0,1,0,0,1,0,0,0,0,15,3,0,0,0,0,0,0,0,0,0,0,0,Diethylene glycol,111-46-6,0.91,106.12,0,4,0,0,0,0,0,0,0,0,0,2,0,1,0,0,0,0,0,0,0,0,0,0,0,0,0,0,0,0,0,0,0,0,0,0,0,0,0,0,0,0,0,0,0,0,0,1,0,0,training,[27],333.15,12.18,2.5
III,94,Allyltriphenylphosphonium bromide,1560-54-9,0.09,383.26,0,1,0,0,1,1,0,0,0,0,0,0,0,0,0,0,0,0,0,0,0,0,0,0,1,0,0,1,0,0,0,0,15,3,0,0,0,0,0,0,0,0,0,0,0,Diethylene glycol,111-46-6,0.91,106.12,0,4,0,0,0,0,0,0,0,0,0,2,0,1,0,0,0,0,0,0,0,0,0,0,0,0,0,0,0,0,0,0,0,0,0,0,0,0,0,0,0,0,0,0,0,0,0,1,0,0,training,[27],338.15,10.39,2.34
III,95,Allyltriphenylphosphonium bromide,1560-54-9,0.2,383.26,0,1,0,0,1,1,0,0,0,0,0,0,0,0,0,0,0,0,0,0,0,0,0,0,1,0,0,1,0,0,0,0,15,3,0,0,0,0,0,0,0,0,0,0,0,Diethylene glycol,111-46-6,0.8,106.12,0,4,0,0,0,0,0,0,0,0,0,2,0,1,0,0,0,0,0,0,0,0,0,0,0,0,0,0,0,0,0,0,0,0,0,0,0,0,0,0,0,0,0,0,0,0,0,1,0,0,training,[27],293.15,213.18,5.36
III,96,Allyltriphenylphosphonium bromide,1560-54-9,0.2,383.26,0,1,0,0,1,1,0,0,0,0,0,0,0,0,0,0,0,0,0,0,0,0,0,0,1,0,0,1,0,0,0,0,15,3,0,0,0,0,0,0,0,0,0,0,0,Diethylene glycol,111-46-6,0.8,106.12,0,4,0,0,0,0,0,0,0,0,0,2,0,1,0,0,0,0,0,0,0,0,0,0,0,0,0,0,0,0,0,0,0,0,0,0,0,0,0,0,0,0,0,0,0,0,0,1,0,0,training,[27],298.15,150.76,5.02
III,97,Allyltriphenylphosphonium bromide,1560-54-9,0.2,383.26,0,1,0,0,1,1,0,0,0,0,0,0,0,0,0,0,0,0,0,0,0,0,0,0,1,0,0,1,0,0,0,0,15,3,0,0,0,0,0,0,0,0,0,0,0,Diethylene glycol,111-46-6,0.8,106.12,0,4,0,0,0,0,0,0,0,0,0,2,0,1,0,0,0,0,0,0,0,0,0,0,0,0,0,0,0,0,0,0,0,0,0,0,0,0,0,0,0,0,0,0,0,0,0,1,0,0,training,[27],308.15,81.11,4.4
III,98,Allyltriphenylphosphonium bromide,1560-54-9,0.2,383.26,0,1,0,0,1,1,0,0,0,0,0,0,0,0,0,0,0,0,0,0,0,0,0,0,1,0,0,1,0,0,0,0,15,3,0,0,0,0,0,0,0,0,0,0,0,Diethylene glycol,111-46-6,0.8,106.12,0,4,0,0,0,0,0,0,0,0,0,2,0,1,0,0,0,0,0,0,0,0,0,0,0,0,0,0,0,0,0,0,0,0,0,0,0,0,0,0,0,0,0,0,0,0,0,1,0,0,training,[27],313.15,61.8,4.12
III,99,Allyltriphenylphosphonium bromide,1560-54-9,0.2,383.26,0,1,0,0,1,1,0,0,0,0,0,0,0,0,0,0,0,0,0,0,0,0,0,0,1,0,0,1,0,0,0,0,15,3,0,0,0,0,0,0,0,0,0,0,0,Diethylene glycol,111-46-6,0.8,106.12,0,4,0,0,0,0,0,0,0,0,0,2,0,1,0,0,0,0,0,0,0,0,0,0,0,0,0,0,0,0,0,0,0,0,0,0,0,0,0,0,0,0,0,0,0,0,0,1,0,0,training,[27],323.15,37.87,3.63
III,100,Allyltriphenylphosphonium bromide,1560-54-9,0.2,383.26,0,1,0,0,1,1,0,0,0,0,0,0,0,0,0,0,0,0,0,0,0,0,0,0,1,0,0,1,0,0,0,0,15,3,0,0,0,0,0,0,0,0,0,0,0,Diethylene glycol,111-46-6,0.8,106.12,0,4,0,0,0,0,0,0,0,0,0,2,0,1,0,0,0,0,0,0,0,0,0,0,0,0,0,0,0,0,0,0,0,0,0,0,0,0,0,0,0,0,0,0,0,0,0,1,0,0,training,[27],328.15,30.34,3.41
III,101,Allyltriphenylphosphonium bromide,1560-54-9,0.2,383.26,0,1,0,0,1,1,0,0,0,0,0,0,0,0,0,0,0,0,0,0,0,0,0,0,1,0,0,1,0,0,0,0,15,3,0,0,0,0,0,0,0,0,0,0,0,Diethylene glycol,111-46-6,0.8,106.12,0,4,0,0,0,0,0,0,0,0,0,2,0,1,0,0,0,0,0,0,0,0,0,0,0,0,0,0,0,0,0,0,0,0,0,0,0,0,0,0,0,0,0,0,0,0,0,1,0,0,training,[27],338.15,20.4,3.02
III,102,Allyltriphenylphosphonium bromide,1560-54-9,0.2,383.26,0,1,0,0,1,1,0,0,0,0,0,0,0,0,0,0,0,0,0,0,0,0,0,0,1,0,0,1,0,0,0,0,15,3,0,0,0,0,0,0,0,0,0,0,0,Diethylene glycol,111-46-6,0.8,106.12,0,4,0,0,0,0,0,0,0,0,0,2,0,1,0,0,0,0,0,0,0,0,0,0,0,0,0,0,0,0,0,0,0,0,0,0,0,0,0,0,0,0,0,0,0,0,0,1,0,0,training,[27],343.15,17.14,2.84
III,103,Allyltriphenylphosphonium bromide,1560-54-9,0.059,383.26,0,1,0,0,1,1,0,0,0,0,0,0,0,0,0,0,0,0,0,0,0,0,0,0,1,0,0,1,0,0,0,0,15,3,0,0,0,0,0,0,0,0,0,0,0,Triethylene glycol,112-27-6,0.941,150.17,0,6,0,0,0,0,0,0,0,0,0,2,0,2,0,0,0,0,0,0,0,0,0,0,0,0,0,0,0,0,0,0,0,0,0,0,0,0,0,0,0,0,0,0,0,0,0,1,0,0,training,[27],298.15,57.94,4.06
III,104,Allyltriphenylphosphonium bromide,1560-54-9,0.059,383.26,0,1,0,0,1,1,0,0,0,0,0,0,0,0,0,0,0,0,0,0,0,0,0,0,1,0,0,1,0,0,0,0,15,3,0,0,0,0,0,0,0,0,0,0,0,Triethylene glycol,112-27-6,0.941,150.17,0,6,0,0,0,0,0,0,0,0,0,2,0,2,0,0,0,0,0,0,0,0,0,0,0,0,0,0,0,0,0,0,0,0,0,0,0,0,0,0,0,0,0,0,0,0,0,1,0,0,training,[27],303.15,44.82,3.8
III,105,Allyltriphenylphosphonium bromide,1560-54-9,0.059,383.26,0,1,0,0,1,1,0,0,0,0,0,0,0,0,0,0,0,0,0,0,0,0,0,0,1,0,0,1,0,0,0,0,15,3,0,0,0,0,0,0,0,0,0,0,0,Triethylene glycol,112-27-6,0.941,150.17,0,6,0,0,0,0,0,0,0,0,0,2,0,2,0,0,0,0,0,0,0,0,0,0,0,0,0,0,0,0,0,0,0,0,0,0,0,0,0,0,0,0,0,0,0,0,0,1,0,0,training,[27],313.15,28.28,3.34
III,106,Allyltriphenylphosphonium bromide,1560-54-9,0.059,383.26,0,1,0,0,1,1,0,0,0,0,0,0,0,0,0,0,0,0,0,0,0,0,0,0,1,0,0,1,0,0,0,0,15,3,0,0,0,0,0,0,0,0,0,0,0,Triethylene glycol,112-27-6,0.941,150.17,0,6,0,0,0,0,0,0,0,0,0,2,0,2,0,0,0,0,0,0,0,0,0,0,0,0,0,0,0,0,0,0,0,0,0,0,0,0,0,0,0,0,0,0,0,0,0,1,0,0,training,[27],318.15,22.99,3.13
III,107,Allyltriphenylphosphonium bromide,1560-54-9,0.059,383.26,0,1,0,0,1,1,0,0,0,0,0,0,0,0,0,0,0,0,0,0,0,0,0,0,1,0,0,1,0,0,0,0,15,3,0,0,0,0,0,0,0,0,0,0,0,Triethylene glycol,112-27-6,0.941,150.17,0,6,0,0,0,0,0,0,0,0,0,2,0,2,0,0,0,0,0,0,0,0,0,0,0,0,0,0,0,0,0,0,0,0,0,0,0,0,0,0,0,0,0,0,0,0,0,1,0,0,training,[27],328.15,15.87,2.76
III,108,Allyltriphenylphosphonium bromide,1560-54-9,0.059,383.26,0,1,0,0,1,1,0,0,0,0,0,0,0,0,0,0,0,0,0,0,0,0,0,0,1,0,0,1,0,0,0,0,15,3,0,0,0,0,0,0,0,0,0,0,0,Triethylene glycol,112-27-6,0.941,150.17,0,6,0,0,0,0,0,0,0,0,0,2,0,2,0,0,0,0,0,0,0,0,0,0,0,0,0,0,0,0,0,0,0,0,0,0,0,0,0,0,0,0,0,0,0,0,0,1,0,0,training,[27],333.15,13.43,2.6
III,109,Allyltriphenylphosphonium bromide,1560-54-9,0.059,383.26,0,1,0,0,1,1,0,0,0,0,0,0,0,0,0,0,0,0,0,0,0,0,0,0,1,0,0,1,0,0,0,0,15,3,0,0,0,0,0,0,0,0,0,0,0,Triethylene glycol,112-27-6,0.941,150.17,0,6,0,0,0,0,0,0,0,0,0,2,0,2,0,0,0,0,0,0,0,0,0,0,0,0,0,0,0,0,0,0,0,0,0,0,0,0,0,0,0,0,0,0,0,0,0,1,0,0,training,[27],343.15,9.89,2.29
III,110,Allyltriphenylphosphonium bromide,1560-54-9,0.09,383.26,0,1,0,0,1,1,0,0,0,0,0,0,0,0,0,0,0,0,0,0,0,0,0,0,1,0,0,1,0,0,0,0,15,3,0,0,0,0,0,0,0,0,0,0,0,Triethylene glycol,112-27-6,0.91,150.17,0,6,0,0,0,0,0,0,0,0,0,2,0,2,0,0,0,0,0,0,0,0,0,0,0,0,0,0,0,0,0,0,0,0,0,0,0,0,0,0,0,0,0,0,0,0,0,1,0,0,training,[27],293.15,95.29,4.56
III,111,Allyltriphenylphosphonium bromide,1560-54-9,0.09,383.26,0,1,0,0,1,1,0,0,0,0,0,0,0,0,0,0,0,0,0,0,0,0,0,0,1,0,0,1,0,0,0,0,15,3,0,0,0,0,0,0,0,0,0,0,0,Triethylene glycol,112-27-6,0.91,150.17,0,6,0,0,0,0,0,0,0,0,0,2,0,2,0,0,0,0,0,0,0,0,0,0,0,0,0,0,0,0,0,0,0,0,0,0,0,0,0,0,0,0,0,0,0,0,0,1,0,0,training,[27],308.15,52.76,3.97
III,112,Allyltriphenylphosphonium bromide,1560-54-9,0.09,383.26,0,1,0,0,1,1,0,0,0,0,0,0,0,0,0,0,0,0,0,0,0,0,0,0,1,0,0,1,0,0,0,0,15,3,0,0,0,0,0,0,0,0,0,0,0,Triethylene glycol,112-27-6,0.91,150.17,0,6,0,0,0,0,0,0,0,0,0,2,0,2,0,0,0,0,0,0,0,0,0,0,0,0,0,0,0,0,0,0,0,0,0,0,0,0,0,0,0,0,0,0,0,0,0,1,0,0,training,[27],313.15,33.94,3.52
III,113,Allyltriphenylphosphonium bromide,1560-54-9,0.09,383.26,0,1,0,0,1,1,0,0,0,0,0,0,0,0,0,0,0,0,0,0,0,0,0,0,1,0,0,1,0,0,0,0,15,3,0,0,0,0,0,0,0,0,0,0,0,Triethylene glycol,112-27-6,0.91,150.17,0,6,0,0,0,0,0,0,0,0,0,2,0,2,0,0,0,0,0,0,0,0,0,0,0,0,0,0,0,0,0,0,0,0,0,0,0,0,0,0,0,0,0,0,0,0,0,1,0,0,training,[27],318.15,27.41,3.31
III,114,Allyltriphenylphosphonium bromide,1560-54-9,0.09,383.26,0,1,0,0,1,1,0,0,0,0,0,0,0,0,0,0,0,0,0,0,0,0,0,0,1,0,0,1,0,0,0,0,15,3,0,0,0,0,0,0,0,0,0,0,0,Triethylene glycol,112-27-6,0.91,150.17,0,6,0,0,0,0,0,0,0,0,0,2,0,2,0,0,0,0,0,0,0,0,0,0,0,0,0,0,0,0,0,0,0,0,0,0,0,0,0,0,0,0,0,0,0,0,0,1,0,0,training,[27],323.15,22.42,3.11
III,115,Allyltriphenylphosphonium bromide,1560-54-9,0.09,383.26,0,1,0,0,1,1,0,0,0,0,0,0,0,0,0,0,0,0,0,0,0,0,0,0,1,0,0,1,0,0,0,0,15,3,0,0,0,0,0,0,0,0,0,0,0,Triethylene glycol,112-27-6,0.91,150.17,0,6,0,0,0,0,0,0,0,0,0,2,0,2,0,0,0,0,0,0,0,0,0,0,0,0,0,0,0,0,0,0,0,0,0,0,0,0,0,0,0,0,0,0,0,0,0,1,0,0,training,[27],333.15,15.65,2.75
III,116,Allyltriphenylphosphonium bromide,1560-54-9,0.09,383.26,0,1,0,0,1,1,0,0,0,0,0,0,0,0,0,0,0,0,0,0,0,0,0,0,1,0,0,1,0,0,0,0,15,3,0,0,0,0,0,0,0,0,0,0,0,Triethylene glycol,112-27-6,0.91,150.17,0,6,0,0,0,0,0,0,0,0,0,2,0,2,0,0,0,0,0,0,0,0,0,0,0,0,0,0,0,0,0,0,0,0,0,0,0,0,0,0,0,0,0,0,0,0,0,1,0,0,training,[27],338.15,13.29,2.59
III,117,Allyltriphenylphosphonium bromide,1560-54-9,0.2,383.26,0,1,0,0,1,1,0,0,0,0,0,0,0,0,0,0,0,0,0,0,0,0,0,0,1,0,0,1,0,0,0,0,15,3,0,0,0,0,0,0,0,0,0,0,0,Triethylene glycol,112-27-6,0.8,150.17,0,6,0,0,0,0,0,0,0,0,0,2,0,2,0,0,0,0,0,0,0,0,0,0,0,0,0,0,0,0,0,0,0,0,0,0,0,0,0,0,0,0,0,0,0,0,0,1,0,0,training,[27],298.15,166.52,5.12
III,118,Allyltriphenylphosphonium bromide,1560-54-9,0.2,383.26,0,1,0,0,1,1,0,0,0,0,0,0,0,0,0,0,0,0,0,0,0,0,0,0,1,0,0,1,0,0,0,0,15,3,0,0,0,0,0,0,0,0,0,0,0,Triethylene glycol,112-27-6,0.8,150.17,0,6,0,0,0,0,0,0,0,0,0,2,0,2,0,0,0,0,0,0,0,0,0,0,0,0,0,0,0,0,0,0,0,0,0,0,0,0,0,0,0,0,0,0,0,0,0,1,0,0,training,[27],303.15,121.64,4.8
III,119,Allyltriphenylphosphonium bromide,1560-54-9,0.2,383.26,0,1,0,0,1,1,0,0,0,0,0,0,0,0,0,0,0,0,0,0,0,0,0,0,1,0,0,1,0,0,0,0,15,3,0,0,0,0,0,0,0,0,0,0,0,Triethylene glycol,112-27-6,0.8,150.17,0,6,0,0,0,0,0,0,0,0,0,2,0,2,0,0,0,0,0,0,0,0,0,0,0,0,0,0,0,0,0,0,0,0,0,0,0,0,0,0,0,0,0,0,0,0,0,1,0,0,training,[27],308.15,90.91,4.51
III,120,Allyltriphenylphosphonium bromide,1560-54-9,0.2,383.26,0,1,0,0,1,1,0,0,0,0,0,0,0,0,0,0,0,0,0,0,0,0,0,0,1,0,0,1,0,0,0,0,15,3,0,0,0,0,0,0,0,0,0,0,0,Triethylene glycol,112-27-6,0.8,150.17,0,6,0,0,0,0,0,0,0,0,0,2,0,2,0,0,0,0,0,0,0,0,0,0,0,0,0,0,0,0,0,0,0,0,0,0,0,0,0,0,0,0,0,0,0,0,0,1,0,0,training,[27],313.15,69.37,4.24
III,121,Allyltriphenylphosphonium bromide,1560-54-9,0.2,383.26,0,1,0,0,1,1,0,0,0,0,0,0,0,0,0,0,0,0,0,0,0,0,0,0,1,0,0,1,0,0,0,0,15,3,0,0,0,0,0,0,0,0,0,0,0,Triethylene glycol,112-27-6,0.8,150.17,0,6,0,0,0,0,0,0,0,0,0,2,0,2,0,0,0,0,0,0,0,0,0,0,0,0,0,0,0,0,0,0,0,0,0,0,0,0,0,0,0,0,0,0,0,0,0,1,0,0,training,[27],323.15,42.73,3.75
III,122,Allyltriphenylphosphonium bromide,1560-54-9,0.2,383.26,0,1,0,0,1,1,0,0,0,0,0,0,0,0,0,0,0,0,0,0,0,0,0,0,1,0,0,1,0,0,0,0,15,3,0,0,0,0,0,0,0,0,0,0,0,Triethylene glycol,112-27-6,0.8,150.17,0,6,0,0,0,0,0,0,0,0,0,2,0,2,0,0,0,0,0,0,0,0,0,0,0,0,0,0,0,0,0,0,0,0,0,0,0,0,0,0,0,0,0,0,0,0,0,1,0,0,training,[27],328.15,34.35,3.54
III,123,Allyltriphenylphosphonium bromide,1560-54-9,0.2,383.26,0,1,0,0,1,1,0,0,0,0,0,0,0,0,0,0,0,0,0,0,0,0,0,0,1,0,0,1,0,0,0,0,15,3,0,0,0,0,0,0,0,0,0,0,0,Triethylene glycol,112-27-6,0.8,150.17,0,6,0,0,0,0,0,0,0,0,0,2,0,2,0,0,0,0,0,0,0,0,0,0,0,0,0,0,0,0,0,0,0,0,0,0,0,0,0,0,0,0,0,0,0,0,0,1,0,0,training,[27],338.15,23.18,3.14
III,124,Allyltriphenylphosphonium bromide,1560-54-9,0.2,383.26,0,1,0,0,1,1,0,0,0,0,0,0,0,0,0,0,0,0,0,0,0,0,0,0,1,0,0,1,0,0,0,0,15,3,0,0,0,0,0,0,0,0,0,0,0,Triethylene glycol,112-27-6,0.8,150.17,0,6,0,0,0,0,0,0,0,0,0,2,0,2,0,0,0,0,0,0,0,0,0,0,0,0,0,0,0,0,0,0,0,0,0,0,0,0,0,0,0,0,0,0,0,0,0,1,0,0,training,[27],343.15,19.4,2.97
III,125,Ammonium thiocyanate,1762-95-4,0.25,76.12,0,0,0,0,0,0,0,0,0,0,0,0,0,0,1,1,0,0,0,0,0,0,1,0,0,0,0,0,0,0,0,0,0,0,0,0,0,0,0,0,0,0,0,0,0,Acetamide,60-35-5,0.75,59.07,1,0,0,0,0,0,0,1,0,0,0,0,0,0,0,0,1,0,0,0,1,0,0,0,0,0,0,0,0,0,0,0,0,0,0,0,0,0,0,0,0,0,0,0,0,0,0,1,0,0,training,[43],293.15,20.29,3.01
III,126,Ammonium thiocyanate,1762-95-4,0.25,76.12,0,0,0,0,0,0,0,0,0,0,0,0,0,0,1,1,0,0,0,0,0,0,1,0,0,0,0,0,0,0,0,0,0,0,0,0,0,0,0,0,0,0,0,0,0,Caprolactam,105-60-2,0.75,113.16,0,0,0,0,0,0,0,0,0,0,0,0,0,0,0,0,0,0,0,0,0,0,0,0,0,0,0,0,0,0,5,0,0,0,0,1,0,1,0,0,0,0,0,0,0,0,0,1,0,0,training,[43],313.15,194.31,5.27
